Repository: Yuto-Oikawa/MainTools

File: Translator/result/Mac/Industry4.0_II/10_3D Printing of Bioceramics for Bone.html (part 1 of 4)
<meta charset="utf-8"/> <h1align="center">3D Printing of Bioceramics for Bone</h1>
<input id="btn-mode" type="checkbox">
<hr>
<body>
<div class="parent">
<div id="source">
<br><a id="s0" onmouseover="over('s0', 'r0')" onmouseout="out('r0')">3D Printing of Bioceramics for Bone Tissue Engineering </a><br><br><a id="s1" onmouseover="over('s1', 'r1')" onmouseout="out('r1')">Abstract: Bioceramics have frequent use in functional restoration of hard tissues to improve human well-being. Additive manufacturing (AM) also known as 3D printing is an innovative material processing technique extensively applied to produce bioceramic parts or scaolds in a layered perspicacious manner. Moreover, the applications of additive manufacturing in bioceramics have the capability to reliably fabricate the commercialized scaolds tailored for practical clinical applications, and the potential to survive in the new era of eective hard tissue fabrication. The similarity of the materials with human bone histomorphometry makes them conducive to use in hard tissue engineering scheme. The key objective of this manuscript is to explore the applications of bioceramics-based AM in bone tissue engineering. Furthermore, the article comprehensively and categorically summarizes some novel bioceramics based AM techniques for the restoration of bones. At prior stages of this article, dierent ceramics processing AM techniques have been categorized, subsequently, processing of frequently used materials for bone implants and complexities associated with these materials have been elaborated. At the end, some novel applications of bioceramics in orthopedic implants and some future directions are also highlighted to explore it further. This review article will help the new researchers to understand the basic mechanism and current challenges in neophyte techniques and the applications of bioceramics in the orthopedic prosthesis. </a><br><br><a id="s2" onmouseover="over('s2', 'r2')" onmouseout="out('r2')">Keywords: bioceramics; additive manufacturing; scaolds; bone tissue engineering </a><br><br><a id="s3" onmouseover="over('s3', 'r3')" onmouseout="out('r3')">1. Introduction </a><br><br><a id="s4" onmouseover="over('s4', 'r4')" onmouseout="out('r4')">Additive manufacturing or 3D printing has got attention in scaold design and manufacturing for tissue engineering applications. Initially, this technique was developed by Sachs et al., to create the ink-jet freestyle printing towards the latter part of the 20th century [1]. Later on, it was extended in tailoring the perfect scaolds on its user-friendly capabilities, which considered the transformation of computer aided design (CAD) information to a rapid and reliable production line of constructs with the coveted material, porosity, and measurements [2,3]. Moreover, it showed a time and cost-ecient potential coupled with interconnected structures, specifically hard tissue deformity regeneration. </a><br><br><a id="s5" onmouseover="over('s5', 'r5')" onmouseout="out('r5')">Recently, clinical preliminaries and contextual analyses revealed its resounding accomplishments in the field of orthopedic bioengineering. While this procedure has shown significant potential, specific diculties tend to enhance patient-particular scaolds for standard acknowledgment in regenerative medicine [4–6]. During the past few decades, many advanced biomaterials were introduced in the biomedical field including dierent ceramic materials for the skeletal repair and reconstruction. These materials in the field of medical implants are often referred to as “bioceramics” [7]. Bioceramics are peculiar in nature due to their exceptional biological and osteoinduction properties. These materials are specific for scaolds due to capability to create propagation, self-adhesion, distinction and bone </a><br><br><a id="s6" onmouseover="over('s6', 'r6')" onmouseout="out('r6')">Materials </a><br><br><a id="s7" onmouseover="over('s7', 'r7')" onmouseout="out('r7')">2019, 12, 3361; doi:10.3390/ma12203361 www.mdpi.com/journal/materials </a><br><br><a id="s8" onmouseover="over('s8', 'r8')" onmouseout="out('r8')">Materials 2019, 12, 3361 2 of 26 tissues regeneration [8]. Furthermore, excellent chemical and mechanical properties such as better osteoconductivity, superior wear resistant and biocompatibility enabled them as a substitute for bone restoration, [9,10]. It can anticipate that bioceramics have a future due to increasing bone replacement operation per year due to increasing aging population [11]. </a><br><br><a id="s9" onmouseover="over('s9', 'r9')" onmouseout="out('r9')">The clinical importance of AM ceramic scaold design and implantation envelops an invaluable method for quick and reliable production of hard tissue substitution replica of the biological context of natural bone [12]. In view of the way that customized scaold can be prepared that suits an individual patient’s skeletal imperfection, layer-by-layer sintering is regarded as a lucrative discipline for the utilization of ceramic-based bone substitutes in regenerative medicine [13]. Besides, utilizing AM ceramic scaolds as medication conveyance systems, it is becoming more attractive and relevant to the bioengineering environment [14–16]. </a><br><br><a id="s10" onmouseover="over('s10', 'r10')" onmouseout="out('r10')">This article is divided into six sections; Section 1 details the bioceramics potential, Section 2 oers an overview of the AM techniques used to fabricate ceramic parts. Section 3 presents achievements in the production of hydroxyapatite (HA); Section 4 depicts about tricalcium phosphate (TCP) and Section 5 describes about bioactive glass (BG) using dierent AM techniques. Section 6 concludes some important findings with some current challenges and future opportunities in this field. </a><br><br><a id="s11" onmouseover="over('s11', 'r11')" onmouseout="out('r11')">2. Additive Manufacturing Technologies to Produce Ceramic Parts </a><br><br><a id="s12" onmouseover="over('s12', 'r12')" onmouseout="out('r12')">Additive manufacturing has been classified into two major classes such as acellular and cellular techniques for biomaterials. The cellular category includes the printing of live cells, while the acellular category does not consider any type of live cells in printing. Figure 1 shows dierent acellular AM techniques for biomaterials that have been classified as per recommendations of American Society for Testing of Materials (ASTM) [17]. The major AM techniques employed in the processing of bioceramics have been discussed in the following section. </a><br><br><a id="s13" onmouseover="over('s13', 'r13')" onmouseout="out('r13')">Materials 2019, 12, x FOR PEER REVIEW 2 of 29 for scaffolds due to capability to create propagation, self-adhesion, distinction and bone tissues regeneration [8]. Furthermore, excellent chemical and mechanical properties such as better osteoconductivity, superior wear resistant and biocompatibility enabled them as a substitute for bone restoration, [9,10]. It can anticipate that bioceramics have a future due to increasing bone replacement operation per year due to increasing aging population [11]. The clinical importance of AM ceramic scaffold design and implantation envelops an invaluable method for quick and reliable production of hard tissue substitution replica of the biological context of natural bone [12]. In view of the way that customized scaffold can be prepared that suits an individual patient’s skeletal imperfection, layer-by-layer sintering is regarded as a lucrative discipline for the utilization of ceramic-based bone substitutes in regenerative medicine [13]. Besides, utilizing AM ceramic scaffolds as medication conveyance systems, it is becoming more attractive and relevant to the bioengineering environment [14–16]. This article is divided into six sections; Section 1 details the bioceramics potential, Section 2 offers an overview of the AM techniques used to fabricate ceramic parts. Section 3 presents achievements in the production of hydroxyapatite (HA); Section 4 depicts about tricalcium phosphate (TCP) and Section 5 describes about bioactive glass (BG) using different AM techniques. Section 6 concludes some important findings with some current challenges and future opportunities in this field. </a><br><br><a id="s14" onmouseover="over('s14', 'r14')" onmouseout="out('r14')">2. Additive Manufacturing Technologies to Produce Ceramic parts </a><br><br><a id="s15" onmouseover="over('s15', 'r15')" onmouseout="out('r15')">Additive manufacturing has been classified into two major classes such as acellular and cellular techniques for biomaterials. The cellular category includes the printing of live cells, while the acellular category does not consider any type of live cells in printing. Figure 1 shows different acellular AM techniques for biomaterials that have been classified as per recommendations of American Society for Testing of Materials (ASTM) [17]. The major AM techniques employed in the processing of bioceramics have been discussed in the following section. Figure 1. Different types of acellular techniques for biomaterials additive manufacturing (AM). </a><br><br><a id="s16" onmouseover="over('s16', 'r16')" onmouseout="out('r16')">2.1. Binder Jetting </a><br><br><a id="s17" onmouseover="over('s17', 'r17')" onmouseout="out('r17')">Binder jetting technique was developed in the early 1990s at Massachusetts Institute of Technology (MIT) [18]. Figure 2 depicts the schematic of binder jetting. In this technique, the binder is selectively used from powder bed to create 3D objects. Binder jetting is a valuable technique for printing powder materials [19,20]. The particle size of the powder has a key influence on powder flowability in binder jetting. </a><br><br><a id="s18" onmouseover="over('s18', 'r18')" onmouseout="out('r18')">Figure 1. Di</a><br><br><a id="s19" onmouseover="over('s19', 'r19')" onmouseout="out('r19')">erent types of acellular techniques for biomaterials additive manufacturing (AM). </a><br><br><a id="s20" onmouseover="over('s20', 'r20')" onmouseout="out('r20')">2.1. </a><br><br><a id="s21" onmouseover="over('s21', 'r21')" onmouseout="out('r21')">Binder </a><br><br><a id="s22" onmouseover="over('s22', 'r22')" onmouseout="out('r22')">Jetting </a><br><br><a id="s23" onmouseover="over('s23', 'r23')" onmouseout="out('r23')">Binder jetting technique was developed in the early 1990s at Massachusetts Institute of Technology (MIT) [18]. Figure 2 depicts the schematic of binder jetting. In this technique, the binder is selectively used from powder bed to create 3D objects. Binder jetting is a valuable technique for printing powder materials [19,20]. The particle size of the powder has a key influence on powder flowability in binder jetting. Materials 2019, 12, 3361 3 of 26 Materials 2019, 12, x FOR PEER REVIEW 3 of 29 Figure 2. Schematic diagram of binder jetting mechanism [18]. For dry binder jetting, large size particles are preferred due to its outstanding flowability and less surface area. The powder size not only affects the flowability but also significantly affects the quality of the final product. Numerous researchers have reported less surface roughness using fine powder in the binder jetting. The effect of the powder shape is less, as compared to the powder size. However, spherical shape powders have better flowability and lesser friction compared to faceted powders [21–23]. </a><br><br><a id="s24" onmouseover="over('s24', 'r24')" onmouseout="out('r24')">2.2. Direct Energy Deposition (DED) </a><br><br><a id="s25" onmouseover="over('s25', 'r25')" onmouseout="out('r25')">Direct energy deposition-based AM techniques uses energy into a small region to simultaneously deposit, melt and solidify the material such as wire or powder [24]. The direct energy source can be electrical, or laser beam can be used to melt the metal, ceramics or composite materials. Laser assisted Direct Deposition techniques such as laser cladding, laser engineered net shaping (LENS™), and laser melt injection are common examples of this technique. In ceramic Direct Energy Deposition (DED), the printing head of the apparatus contains a nozzle that feeds ceramic powder particles to the focal point of the laser beam. The ceramic powder melts and solidifies in layer-wise fashion on a substrate [25]. Figure 3 is the schematic illustration of LENS [26]. Figure 2. Schematic diagram of binder jetting mechanism [18]. </a><br><br><a id="s26" onmouseover="over('s26', 'r26')" onmouseout="out('r26')">For dry binder jetting, large size particles are preferred due to its outstanding flowability and less surface area. The powder size not only aects the flowability but also significantly aects the quality of the final product. Numerous researchers have reported less surface roughness using fine powder in the binder jetting. The eect of the powder shape is less, as compared to the powder size. However, spherical shape powders have better flowability and lesser friction compared to faceted powders [21–23]. </a><br><br><a id="s27" onmouseover="over('s27', 'r27')" onmouseout="out('r27')">2.2. </a><br><br><a id="s28" onmouseover="over('s28', 'r28')" onmouseout="out('r28')">Direct Energy Deposition (DED) </a><br><br><a id="s29" onmouseover="over('s29', 'r29')" onmouseout="out('r29')">Direct energy deposition-based AM techniques uses energy into a small region to simultaneously deposit, melt and solidify the material such as wire or powder [24]. The direct energy source can be electrical, or laser beam can be used to melt the metal, ceramics or composite materials. Laser assisted Direct Deposition techniques such as laser cladding, laser engineered net shaping (LENS), and laser melt injection are common examples of this technique. </a><br><br><a id="s30" onmouseover="over('s30', 'r30')" onmouseout="out('r30')">In ceramic Direct Energy Deposition (DED), the printing head of the apparatus contains a nozzle that feeds ceramic powder particles to the focal point of the laser beam. The ceramic powder melts and solidifies in layer-wise fashion on a substrate [25]. Figure 3 is the schematic illustration of LENS [26]. </a><br><br><a id="s31" onmouseover="over('s31', 'r31')" onmouseout="out('r31')">The major advantages of DED are better compatibility with a wide range of biomaterial viscosities, higher resolution and greater cell density that provide higher control of cell-to-cell adhesions [27]. Besides these advantages, DED has many challenges such as, low speed, cost, high complexity and limited capability to manufacture heterogeneous tissue parts [28]. Due to these challenges, the usage of DED is very limited as compared to other AM techniques particularly in bone tissue engineering. The DED technology needs more research to enhance its productivity. </a><br><br><a id="s32" onmouseover="over('s32', 'r32')" onmouseout="out('r32')">Materials 2019, 12, 3361 4 of 26 Materials 2019, 12, x FOR PEER REVIEW 4 of 29 </a><br><br><a id="s33" onmouseover="over('s33', 'r33')" onmouseout="out('r33')">Figure 3. Typical Schematic representation of laser engineered net shaping (LENS) [26]. The major advantages of DED are better compatibility with a wide range of biomaterial viscosities, higher resolution and greater cell density that provide higher control of cell-to-cell adhesions [27]. Besides these advantages, DED has many challenges such as, low speed, cost, high complexity and limited capability to manufacture heterogeneous tissue parts [28]. Due to these challenges, the usage of DED is very limited as compared to other AM techniques particularly in bone tissue engineering. The DED technology needs more research to enhance its productivity. </a><br><br><a id="s34" onmouseover="over('s34', 'r34')" onmouseout="out('r34')">2.3. Material Extrusion and Jetting </a><br><br><a id="s35" onmouseover="over('s35', 'r35')" onmouseout="out('r35')">Extrusion assisted additive manufacturing deposits a continuous layer by layer deposition of ceramic loaded paste to create 3D objects. Various terms are used to refer to this technology for instance, Fused Deposition of Ceramics (FDC), Robocasting, Extrusion Freeform Fabrication (EFF), Direct Ink Writing (DIW), Slurry Deposition, and Dispense Plotting [29]. In Fused Deposition, dense ceramic particles (up to 60 vol%) are spread into a wax or thermoplastic filament after which the flexible filament is partly melted and extruded from a moving deposition head onto a fixed worktable layer-by-layer. However, in robocasting, ceramic slurry is ejected from a precise nozzle to form a filament that is directly deposited in a designed pattern to create complex 3D objects in a layer-by-layer fashion [30]. In another research work, an indirect Fused Deposition Modeling (FDM) method was applied to prepare ceramic parts. At the preliminary stage, FDM was used to prepare a honeycomb shaped polymer structural mold. Secondly, the ceramic slurry was permeated into the polymer mold-sintering to remove the mold. The porous ceramics made a correct pore size and porosity through this technique [31]. Another technique named Extrusion-based bioprinting has also a greater potential in perspective of deposition and printing speed compared to other AM techniques. This technique is also beneficial to achieve better scalability in a shorter time [32], wide range flexibility of bioinks selection [33]. This is because developing new bioinks is a critical procedure for quick, sustainable and safe delivery of cells in a biomimetic microenvironment [32]. Besides many advantages, some complexities are also associated with this technology such as low resolution and shear stress effect on cells. The schematic of the process with part microstructure was shown in Figure 4. Figure 3. Typical Schematic representation of laser engineered net shaping (LENS) [26]. </a><br><br><a id="s36" onmouseover="over('s36', 'r36')" onmouseout="out('r36')">2.3. </a><br><br><a id="s37" onmouseover="over('s37', 'r37')" onmouseout="out('r37')">Material Extrusion and </a><br><br><a id="s38" onmouseover="over('s38', 'r38')" onmouseout="out('r38')">Jetting </a><br><br><a id="s39" onmouseover="over('s39', 'r39')" onmouseout="out('r39')">Extrusion assisted additive manufacturing deposits a continuous layer by layer deposition of ceramic loaded paste to create 3D objects. Various terms are used to refer to this technology for instance, Fused Deposition of Ceramics (FDC), Robocasting, Extrusion Freeform Fabrication (EFF), Direct Ink Writing (DIW), Slurry Deposition, and Dispense Plotting [29]. </a><br><br><a id="s40" onmouseover="over('s40', 'r40')" onmouseout="out('r40')">In Fused Deposition, dense ceramic particles (up to 60 vol%) are spread into a wax or thermoplastic filament after which the flexible filament is partly melted and extruded from a moving deposition head onto a fixed worktable layer-by-layer. However, in robocasting, ceramic slurry is ejected from a precise nozzle to form a filament that is directly deposited in a designed pattern to create complex 3D objects in a layer-by-layer fashion [30]. </a><br><br><a id="s41" onmouseover="over('s41', 'r41')" onmouseout="out('r41')">In another research work, an indirect Fused Deposition Modeling (FDM) method was applied to prepare ceramic parts. At the preliminary stage, FDM was used to prepare a honeycomb shaped polymer structural mold. Secondly, the ceramic slurry was permeated into the polymer mold-sintering to remove the mold. The porous ceramics made a correct pore size and porosity through this technique [31]. Another technique named Extrusion-based bioprinting has also a greater potential in perspective of deposition and printing speed compared to other AM techniques. This technique is also beneficial to achieve better scalability in a shorter time [32], wide range flexibility of bioinks selection [33]. This is because developing new bioinks is a critical procedure for quick, sustainable and safe delivery of cells in a biomimetic microenvironment [32]. Besides many advantages, some complexities are also associated with this technology such as low resolution and shear stress eect on cells. The schematic of the process with part microstructure was shown in Figure 4. </a><br><br><a id="s42" onmouseover="over('s42', 'r42')" onmouseout="out('r42')">The material jetting techniques are the “AM processes in which droplets of build material are selectively deposited” [17], that can be used to manufacture dierent kinds of ceramic parts. Inkjet </a><br><br><a id="s43" onmouseover="over('s43', 'r43')" onmouseout="out('r43')">3D printing technology was among the first material jetting AM techniques that were employed for additive manufacturing of ceramic parts. It was developed by Sachs et al. in 1992 at MIT and defined as a process for the manufacturing of ceramic casting cores and shells using inkjet 3D printing [1]. Figure 5 shows the Schematic of ink-jet 3D printing [34]. </a><br><br><a id="s44" onmouseover="over('s44', 'r44')" onmouseout="out('r44')">Materials 2019, 12, 3361 5 of 26 Materials 2019, 12, x FOR PEER REVIEW 5 of 29 </a><br><br><a id="s45" onmouseover="over('s45', 'r45')" onmouseout="out('r45')">Figure 4. (A) Schematic of indirect Fused Deposition Modeling (FDM) processing of ceramic parts (B) Straight channels (C) Top view of sintered porous ceramic part [31]. The material jetting techniques are the “AM processes in which droplets of build material are selectively deposited” [17], that can be used to manufacture different kinds of ceramic parts. Inkjet 3D printing technology was among the first material jetting AM techniques that were employed for additive manufacturing of ceramic parts. It was developed by Sachs et al. in 1992 at MIT and defined as a process for the manufacturing of ceramic casting cores and shells using inkjet 3D printing [1]. Figure 5 shows the Schematic of ink-jet 3D printing [34]. Figure 4. (A) Schematic of indirect Fused Deposition Modeling (FDM) processing of ceramic parts </a><br><br><a id="s46" onmouseover="over('s46', 'r46')" onmouseout="out('r46')">(B) Straight channels (C) Top view of sintered porous ceramic part [31]. Materials 2019, 12, x FOR PEER REVIEW 6 of 29 Figure 5. Schematic diagram depicts the basic working principle of ink-jet 3D printing [34]. </a><br><br><a id="s47" onmouseover="over('s47', 'r47')" onmouseout="out('r47')">2.4. Powder Bed Fusion </a><br><br><a id="s48" onmouseover="over('s48', 'r48')" onmouseout="out('r48')">Powder bed fusion (PBF) technologies are among pioneer commercially used AM techniques created by the University of Texas USA. Selective laser sintering (SLS) based PBF technique [18], which melts the ceramic powder by laser energy source. The laser sintered the powder nearly to the melting point of the material to make each layer according to the given 3D design. The laser beam scans each new single layer of free-packed powder particles and consolidates them by sintering this process and proceeds in a layer-wise fashion to complete the final 3D object [35–37]. SLS is a powder bed fusion process have numerous applications in the bioengineering field such as to prepare customized products, biomedical implants as well as orthopedic implants [38]. The major disadvantage of SLS is the usage of higher temperatures that limits the insertion of biomaterial and cells into SLS scaffolds during the manufacturing process [39]. A schematic diagram illustrates the underlying operating system [40] of the powder bed fusion provided in Figure 6. While SLS technology is amended, the PBF method to increase machine efficiency. Figure 5. Schematic diagram depicts the basic working principle of ink-jet 3D printing [34]. </a><br><br><a id="s49" onmouseover="over('s49', 'r49')" onmouseout="out('r49')">2.4. </a><br><br><a id="s50" onmouseover="over('s50', 'r50')" onmouseout="out('r50')">Powder Bed </a><br><br><a id="s51" onmouseover="over('s51', 'r51')" onmouseout="out('r51')">Fusion </a><br><br><a id="s52" onmouseover="over('s52', 'r52')" onmouseout="out('r52')">Powder bed fusion (PBF) technologies are among pioneer commercially used AM techniques created by the University of Texas USA. Selective laser sintering (SLS) based PBF technique [18], which melts the ceramic powder by laser energy source. The laser sintered the powder nearly to the melting </a><br><br><a id="s53" onmouseover="over('s53', 'r53')" onmouseout="out('r53')">Materials 2019, 12, 3361 6 of 26 point of the material to make each layer according to the given 3D design. The laser beam scans each new single layer of free-packed powder particles and consolidates them by sintering this process and proceeds in a layer-wise fashion to complete the final 3D object [35–37]. SLS is a powder bed fusion process have numerous applications in the bioengineering field such as to prepare customized products, biomedical implants as well as orthopedic implants [38]. The major disadvantage of SLS is the usage of higher temperatures that limits the insertion of biomaterial and cells into SLS scaolds during the manufacturing process [39]. A schematic diagram illustrates the underlying operating system [40] of the powder bed fusion provided in Figure 6. While SLS technology is amended, the PBF method to increase machine eciency. </a><br><br><a id="s54" onmouseover="over('s54', 'r54')" onmouseout="out('r54')">Materials 2019, 12, x FOR PEER REVIEW 7 of 29 </a><br><br><a id="s55" onmouseover="over('s55', 'r55')" onmouseout="out('r55')">Figure 6. Schematic showing the working principle of powder bed fusion technique [40]. </a><br><br><a id="s56" onmouseover="over('s56', 'r56')" onmouseout="out('r56')">2.5. Vat Polymerization (SLA) </a><br><br><a id="s57" onmouseover="over('s57', 'r57')" onmouseout="out('r57')">Vat Polymerization also known as stereolithography (SLA) is a promising AM technique to fabricate tissue scaffolds in the field of regenerative medicine. The SLA technique has exceptional control over porosity of scaffolds, pore sizes, design flexibility, and interconnectivity [41]. Despite excellent advantages, numerous researchers have highlighted several challenges in scaffold manufacturing such as, difficult in creating micron-sized scaffold due to over curing and layer thickness. In addition, some of the frequently used biomaterials in bone tissue engineering have shown compatibility with SLA due to limitations in viscosity, refractive index and stability [42]. Some other problems such as some SLA processes light pixels restrict in-plane microstructure construction. Although indirect SLA have overcome this problem, it is a costly, time and material consuming process [43]. Li et al. have used indirect stereolithography to manufacture microporous β-TCP. The resin molds were prepared through this technique and filled with filled with aqueous thermosetting ceramic suspension for ceramic gel casting. The heat treatment process was used to remove the molds. Results have concluded that TCP scaffolds after sintering have shown desired porosity, shape and higher strength were obtained [44]. Some other researchers have mentioned preparation of 3D objects by photo-curing a liquid resin through ultraviolet (UV) laser in a layerwise fashion [45,46]. The major advantage of this process includes better surface finish and accuracy [47]. A schematic of three different light sources used in stereolithography provided in Figure 7 [18]. Table 1 summarizing some basic bioprinting techniques for bone tissue engineering. Figure 6. Schematic showing the working principle of powder bed fusion technique [40]. </a><br><br><a id="s58" onmouseover="over('s58', 'r58')" onmouseout="out('r58')">2.5. </a><br><br><a id="s59" onmouseover="over('s59', 'r59')" onmouseout="out('r59')">Vat Polymerization (SLA) </a><br><br><a id="s60" onmouseover="over('s60', 'r60')" onmouseout="out('r60')">Vat Polymerization also known as stereolithography (SLA) is a promising AM technique to fabricate tissue scaolds in the field of regenerative medicine. The SLA technique has exceptional control over porosity of scaolds, pore sizes, design flexibility, and interconnectivity [41]. Despite excellent advantages, numerous researchers have highlighted several challenges in scaold manufacturing such as, dicult in creating micron-sized scaold due to over curing and layer thickness. In addition, some of the frequently used biomaterials in bone tissue engineering have shown compatibility with SLA due to limitations in viscosity, refractive index and stability [42]. </a><br><br><a id="s61" onmouseover="over('s61', 'r61')" onmouseout="out('r61')">Some other problems such as some SLA processes light pixels restrict in-plane microstructure construction. Although indirect SLA have overcome this problem, it is a costly, time and material consuming process [43]. Li et al. have used indirect stereolithography to manufacture microporous -TCP. The resin molds were prepared through this technique and filled with filled with aqueous thermosetting ceramic suspension for ceramic gel casting. The heat treatment process was used to remove the molds. Results have concluded that TCP scaolds after sintering have shown desired porosity, shape and higher strength were obtained [44]. </a><br><br><a id="s62" onmouseover="over('s62', 'r62')" onmouseout="out('r62')">Some other researchers have mentioned preparation of 3D objects by photo-curing a liquid resin through ultraviolet (UV) laser in a layerwise fashion [45,46]. The major advantage of this process includes better surface finish and accuracy [47]. A schematic of three dierent light sources used in stereolithography provided in Figure 7 [18]. Table 1 summarizing some basic bioprinting techniques for bone tissue engineering. Materials 2019, 12, 3361 7 of 26 Materials 2019, 12, x FOR PEER REVIEW 8 of 29 Figure 7. Schematic diagrams of three different techniques of photopolymerization [18]. Table 1. Summary of major 3D-bioprinting techniques for bone tissue engineering. Technique Principle Advantages Drawbacks Inkjet A liquid binding material is selectively deposited in layer-wise fashion into the powder bed to create three dimensional objects. Ability to print biomaterials with low viscosity, high resolution, fast manufacturing speed, low cast Intrinsic inability to deliver a continuous flow, low cell densities, lack of functionality for vertical objects Extrusion This process involves extruding the material in viscous form to create 3D objects Capability to print variety of biomaterials, Capable of printing high cell densities Applicable to viscous liquids only Laser-assisted In this technique, a laser beam stimulates a specified area of target to fabricate 3D objects High resolution, capable of printing both solid and liquid phase biomaterials High cost, low speed, high complexity, thermal damage due laser irritation Stereolithography (SLA) In this method an ultraviolet (UV) laser beam selectively hardens the photo-polymer resin to construct 3D models in layer-wise fashion Nozzle free method, high cell viability, high accuracy, Printing time independent of complexity, high cell viability, high accuracy UV light can cause toxicity to cells, during photo curing damage to cells, Applicable to photopolymers only Figure 7. Schematic diagrams of three dierent techniques of photopolymerization [18]. Table 1. Summary of major 3D-bioprinting techniques for bone tissue engineering. </a><br><br><a id="s63" onmouseover="over('s63', 'r63')" onmouseout="out('r63')">Technique Principle Advantages Drawbacks </a><br><br><a id="s64" onmouseover="over('s64', 'r64')" onmouseout="out('r64')">Inkjet A liquid binding material is selectively deposited in layer-wise fashion into the powder bed to create three dimensional objects. Ability to print biomaterials with low viscosity, high resolution, fast manufacturing speed, low cast Intrinsic inability to deliver a continuous flow, low cell densities, lack of functionality for vertical objects This process involves Capability to print extruding the material in variety of biomaterials, Applicable to viscous </a><br><br><a id="s65" onmouseover="over('s65', 'r65')" onmouseout="out('r65')">Extrusion viscous form to create 3D Capable of printing high liquids only objects cell densities In this technique, a laser High resolution, capable High cost, low speed, beam stimulates a of printing both solid high complexity, thermal </a><br><br><a id="s66" onmouseover="over('s66', 'r66')" onmouseout="out('r66')">Laser-assisted specified area of target to and liquid phase damage due laser fabricate 3D objects biomaterials irritation </a><br><br><a id="s67" onmouseover="over('s67', 'r67')" onmouseout="out('r67')">In this method an Nozzle free method, high </a><br><br><a id="s68" onmouseover="over('s68', 'r68')" onmouseout="out('r68')">UV light can cause ultraviolet (UV) laser cell viability, high </a><br><br><a id="s69" onmouseover="over('s69', 'r69')" onmouseout="out('r69')">toxicity to cells, during beam selectively hardens accuracy, Printing time </a><br><br><a id="s70" onmouseover="over('s70', 'r70')" onmouseout="out('r70')">Stereolithography (SLA) photo curing damage to </a><br><br><a id="s71" onmouseover="over('s71', 'r71')" onmouseout="out('r71')">the photo-polymer resin independent of </a><br><br><a id="s72" onmouseover="over('s72', 'r72')" onmouseout="out('r72')">cells, Applicable to to construct 3D models complexity, high cell </a><br><br><a id="s73" onmouseover="over('s73', 'r73')" onmouseout="out('r73')">photopolymers only in layer-wise fashion viability, high accuracy </a><br><br><a id="s74" onmouseover="over('s74', 'r74')" onmouseout="out('r74')">Materials 2019, 12, 3361 8 of 26 </a><br><br><a id="s75" onmouseover="over('s75', 'r75')" onmouseout="out('r75')">3. Additive Manufacturing of Bioceramics </a><br><br><a id="s76" onmouseover="over('s76', 'r76')" onmouseout="out('r76')">In the last few decades, bioceramics have frequently been used in the restoration and replacements of injured tissues due to numerous advantages such as precise chemical composition, which has a vital role in the integration of hard and soft tissues [48,49]. Hydroxyapatite (HA) Ca10(PO4) 6(OH)2 is one bioceramic to have frequently been employed as a scaold material for bone tissue engineering owing to its exceptional biocompatibility and resemblance to natural bone material [50–52]. It is often combined with a biopolymer or bioceramics to enhance binding interaction and mechanical properties of the material during the AM process [53,54]. </a><br><br><a id="s77" onmouseover="over('s77', 'r77')" onmouseout="out('r77')">Beta tri-calcium phosphate (</a><br><br><a id="s78" onmouseover="over('s78', 'r78')" onmouseout="out('r78')">-TCP) is a suitable material for craniofacial defects owing to its excellent biodegradability, wear resistance and chemical bonding with the bone tissues under all load bearing conditions [55,56]. The critical challenge for -TCP is to maintain the sintering temperature of 1100 C. Above this temperature, beta tri-calcium phosphate (-TCP) transforms to alpha tri-calcium phosphate (-TCP) that is soluble and chemically unstable, as compared to -TCP [57,58]. In addition, bioglasses are also extensively used in hard tissue implants due to their excellent bonding capability with hard and soft both tissues. Bioglasess are also extremely helpful in upregulating the osteogenesis, however, their application in load bearing bone defects are very limited due to their high brittleness, low fracture toughness and mechanical strength [59–61]. Properties of some frequently used ceramic material for bone tissue engineering illustrated in Table 2. </a><br><br><a id="s79" onmouseover="over('s79', 'r79')" onmouseout="out('r79')">Table 2. A brief review of ceramic materials and its properties used in 3D printing of Scaolds. Materials Precursors Properties Hydroxyapatite (HA) Poly (acrylic acid), photo-curable resin, polycaprolactone, poly (lactic acid) etc. Higher biocompatibility, dierentiation and proliferation, better cell adhesion Tricalcium Phosphate (TCP) Hydroxypropyl methylcellulose, polyethylenimine, polymethacrylate, etc. In physiological environment better biocompatibility and degradation, lower compressive strength Bioactive glasses alkali-free bioactive glass, 45S5 BG,13-93 bioactive glass, 6P53B glass Polycaprolactone, methylcellulose, poly (lactic acid) Improved bioactivity in vitro and in vivo for the bone tissue growth </a><br><br><a id="s80" onmouseover="over('s80', 'r80')" onmouseout="out('r80')">The key factor a</a><br><br><a id="s81" onmouseover="over('s81', 'r81')" onmouseout="out('r81')">ecting the performance of bioceramics is Ca to P ratio that aects the dissolution property. Calcium phosphates with lower Ca to P ratio (-TCP) have higher solubility and acidic nature as compared to calcium-phosphate having high Ca to P ratio (HA) [62]. Table 3 shows that lower the Ca/P ratio higher the CaP dissolution [63]. Dierent bioceramics have been discussed in the following section such as hydroxyapatite, beta tri-calcium phosphate (-TCP) and bioactive glass (BG) using dierent AM techniques. Figure 8 [64] shows complete process of bone tissue engineering. </a><br><br><a id="s82" onmouseover="over('s82', 'r82')" onmouseout="out('r82')">Table 3. Characteristics of main CaPs used as bone substitutes and cements [63]. </a><br><br><a id="s83" onmouseover="over('s83', 'r83')" onmouseout="out('r83')">Name Formula Ca/P Ratio Water Solubility at 25 C, g/L Monohydrate (MCPM) Anhydrous (MCPA) Monocalcium Phosphate Ca(H2PO4)2, H2O 0.50 Ca(H2PO4)2 18 17 Dihydrate (DCPD) Anhydrous (DCPA) Dicalcium phosphate CaHPO4, H2O 1.00 CaHP4 0.088 0.048 Alpha -TCP Beta -TCP Hydroxyapatite (HA) Tricalcium Phosphate () Ca3(PO4)2 1.50 () Ca3(PO4)2 Ca5(PO4)3OH 1.67 0.0025 0.0005 0.0003 </a><br><br><a id="s84" onmouseover="over('s84', 'r84')" onmouseout="out('r84')">Materials 2019, 12, 3361 9 of 26 Materials 2019, 12, x FOR PEER REVIEW 10 of 29 Beta 𝛽- TCP (𝛽) Ca􀬷(PO4)2 ~0.0005 Hydroxyapatite (HA) Ca5(PO4)3OH 1.67 ~0.0003 Figure 8. Schematic representation of bone tissue engineering [64]. </a><br><br><a id="s85" onmouseover="over('s85', 'r85')" onmouseout="out('r85')">3.1. Hydroxyapatite (HA) </a><br><br><a id="s86" onmouseover="over('s86', 'r86')" onmouseout="out('r86')">Hydroxyapatite (HA) portrayed as Ca􀬵􀬴(PO􀬸) 􀬺(OH)􀬶, encompasses almost 65% of the entire bone mass. It is less toxic and more stable, as compared to other calcium-phosphate due to their desirable Ca to P ratio of 1.67. The hydroxyapatite has major inorganic part of human bone and teeth to develop the properties and novel applications of bioceramics for hard tissue replacements [65–68]. Numerous researchers have reported HA scaffolds in the bone and teeth transplants [69–77]. Laser Stereolithography has been identified as one of the most effective and frequently used AM techniques to produce complex HA parts. Barry et al. have prepared HA-based oligocarbonate dimethacrylate (OCM-2) composite scaffolds using helium-cadmium (HeCd) based laser technology. The outcomes referred the laser-based HA scaffolds provided fortified cell attachment inside the scaffold. Through laser machining, toxic leftovers were removed effectively through supercritical carbon dioxide (scCO2) to make scaffolds biocompatible. The HA based composite materials treated by scCO2 showed better attachment of cells in both vivo and vitro studies [78]. In a very recent study, a bio-ink was prepared for 3D printing by dispersing two different types of hydroxyapatites, nano hydroxyapatite (nHA) and deproteinized bovine bone (DBB) into collagen. Thereby, a porous structure was created by 3D printing. The chemical and physical properties of the materials, including biocompatibility and effect on the osteogenic differentiation of the human bone marrow-derived mesenchyme stem cells
